Repository: PMOSHCI/pmoshci.github.io

# PMOS Hot Carrer Injection

关于HCI的学习，尤其是PMOS。此处不涉及保密信息，仅涉及公开论文资料与个人模拟数据。

File: _papers/1.1-From Atom to Circuits.md
---
series: 
title: "从原子到电路：热载流子的理论和经验模型"
authors: "William McMahon, Yoann Mamy-Randriamihaja, Balaji Vaidyanathan, Tanya Nigam, and Ninad Pimparkar"
abstract: "氘环境退火使得CMOS热载流子寿命延长，这触发了对热载流子退化的直接的物理描述。各种潜在的同位素效应为定性讨论提供了背景。在这一背景下，经典的工业DC热载流子应力模型和AC电路的模型得到了发展。"
---

# From Atoms to Circuits: Theoretical and Empirical Modeling of Hot Carrier Degradation

标题：从原子到电路：热载流子的理论和经验模型

作者：William McMahon, Yoann Mamy-Randriamihaja, Balaji Vaidyanathan, Tanya Nigam, and Ninad Pimparkar

摘要：氘环境退火使得CMOS热载流子寿命延长，这触发了对热载流子退化的直接的物理描述。各种潜在的同位素效应为定性讨论提供了背景。在这一背景下，经典的工业DC热载流子应力模型和AC电路的模型得到了发展。

## 1 介绍

如何将对热载流子退化（HCD）的理解从原子层上升到电路的寿命？本书的不同章节将从不同角度尝试回答该问题。HCD理论十分复杂。尽管工业合格模型使用的是简单的 $\% I_{dsat}$ 和 $I_{sub}$ 表达式，或者偏置的表达式，但是一个完整的 HCD 模型在广泛的器件沟道长度、温度和偏置范围内都是准确的，它涉及非平衡载流子分布的量子热电化学相互作用，以及其他各种复杂性。完整的第一原理模型必然需要计算如下内容的软件：

1. 热载流子分布（包括能带结构、简化玻尔兹曼传输方程的测策略、泊松方程解法器、以及一些量子机理修正。）
2. 固体内的电子传输截面（根据作者所知，这种软件不存在）
3. 缺陷能量（使用密度函数理论或其他量子化学方法加上各种近似）
4. 分子动力学模拟（将局部激发传导到晶格）
5. 量子热传导

本书细致地讲述了第一原理模型所需的方方面面，以及不同团体是如何利用这种模型预测实际电路寿命。Bravaix, Huard 和 Tyaginov 的章节尝试从底层物理机理出发来提出预测模型。关于热热载流子分布函数的性质和如何近似计算它将在 Rauch, Bina, Zaka 和 Tyaginov 的章节描述。如何使用热载流子分布函数来计算热载流子退化造成的损伤，将在 Rauch 和 Tyaginov 的章节讨论。激发概率的问题将在 Bravaix 的章节讨论。缺陷能量在 Aichinger 的章节讨论，并且在下一章，Pobegen 会讨论温度加速恢复。Huard, Scholten 和 Schlünder 的章节讨论如何缝合器件模型与电路模型的差异。在其他不同器件（LDMOS, FinFET, SiGe BJTs 和 SiGe Channel PFETs）中的热载流子损伤在 Reggiani, Alagi, Cho, Chakraborty 和 Franco 的章节中讨论。剩下的章节将讨论HCD的原子性描述，并从原子性描述引申到实际的电路预测。

对于可靠性工程师，上面的五个领域都需要近似处理，导致计算结果只适用于特定范围：这个限制使得适用于宽电压范围和多种器件尺寸的HCD模型是不实际的。但是这些作者发现对HCD物理的理解可以对工程中的可靠性技术提供指导。特别是，理论可以为模型的简化提供指导（或根据实际调整简化的模型）。在理解这点后，我们将本章分为三个部分。我们首先讨论物理学家和工程师在优化HCD技术难点时所关心的问题：在观察到HCD同位素效应的背景下，其电子化学反应的物理是什么？第二部分讨论的是可靠性工程师常用的DC模型，以及这些模型的理论修正。最后部分讨论如何用DC应力模型去预测AC寿命，最终从原子层上升到电路层。

## 2 氕、氘与热载流子退化理论的基础

氢气在钝化硅/氧化硅界面的缺陷的作用已经被人所知。最近，氢气在HCD中所起的作用被概括性地描述为：在半导体处理流程的最后，如果用氘气替换氢气，则会将热载流子寿命提高一个数量级。注意，优化氘的钝化作用并不简单，因为氮化硅层会对氢气和氘气的扩展起到阻挡作用，阻止氘气到达 Si/SiO2 界面。高压氘气环境可以促进氘气到达 Si/SiO2 界面。

同位素效应的证明由实验推动。使用扫描隧道显微镜发现，同位素效应与氕氘在界面处的分解率差异有关。该证明巩固了 HCD 对氢的归因，并在“HCD物理”与研究较为丰富的“STM诱导的表面原子分解物理”之间建立了桥梁。

### 2.1 电子诱导的键断裂与同位素效应

有一些简化能使得STM诱导的情况更接近于HCD的情况：第一，载流子的能量和数量分别都可控；第二，相比于Si/SiO2界面，硅表面吸收的氢更加均匀。这样，可以分别检验电子能量与电流对均匀分布的Si-H键的作用。其中，电子诱导分解过程中的挑战在于电子与离子的质量差异非常大，而电子与氢离子的质量差异是所有元素中最小的。由于这种质量差异，电子与离子间的能量传递很难发生，且直接传递的能量很少。所以电子诱导键断裂需要其他非直接的途径，对于CMOS中电子能量（只有几eV）更是如此。我们将在同位素效应的背景下讨论这些途径。

应当注意的是，氘和氕的质量比是所有同位素中最大的，同时，氕是所有元素中质量最接近与电子的。所以在电子-离子反应中，可以预见：氕更有可能移动，并且氕和氘的运动差异比其他同位素更大。

[图片1 氕/氘的同位素效应的量子化学。（a）成键/反键 PES 存在于 Born-Oppenheimer 近似。不带电离子的波函数的瞬间激发符合 Franck-Condon 近似。离子波函数的激发/转变由箭头指明。与对应箭头颜色一致的数字表示文中提到的同位素效应（b）H和D的质量差异提高了势垒隧穿的概率，隧穿所需能量减少了 $p\times E$，其中，$p$ 是电偶极子的动量，$E$ 是局部电场。]

### 2.2 Born-Oppenheimer近似和Franck-Condon近似、势能表面与同位素效应

在理解HCD中的同位素效应（如图片1所示）时，需要用到两个近似。第一个近似在成键能量的量子化学计算时用到，称为 Born-Oppenheimer (B-O) 近似。在 B-O 近似中，离子的质量可以在计算键能量时忽略，使得计算键能量的 Schroedinger 方程中的波函数简化为：

$$
\Psi(R,r) = \psi(R)\phi(r;R)
$$

这里引入势能表面（PES）这一概念，其表示每个离子位置上的电子波函数能量，不包括动能，因此忽略了离子的质量。在这个近似中，键断裂的能量与同位素无关，即我们在计算量子化学键能量时不考虑同位素效应。

同位素效应通过另外两个近似引入。首先是我们通过把势能表面当作简谐振子（SHO），从而得到键的振荡模式。这里重新将离子质量引入离子运动的量子态中。第二个近似称为 Franck-Condon 近似，它假设一个离子态激发到另一个离子态是瞬时的，对离子波函数没有影响，离子波函数随后沿着激发的 PES 演化。在这两种近似的背景下，有多种机制可以引起同位素效应。我们在氢和氘离子的背景下研究了这些机制，氢和氘离子钝化了硅表面的悬空键，因此可能的去钝化途径变得明显。大多数这些效应示意在图 1 中。


### 2.2.1 单电子激发的同位素效应

较重的物体与较轻的物体经过弹性碰撞后，速度与质量比有关。因此，单个电子在器件中只能获得几V的能量，不足以直接传递足够的能量使得具有几eV能量的键断裂。一个热电子只能激发价键电子的方式将能量非直接地传递给键。特别是，热电子可以传递足够的能量将价电子激发到反键态，进而导致反键态电子将能量传递给氢原子，使得键断裂。同位素效应 1 和 2 与这种键断裂有关。

同位素效应 1（单电子）：激发/反激发

从成键态激发到反键态的概率取决于两个势能表面间的能量距离，该距离是简谐振子中两个离子之间相对距离的函数。因为氢的质量大约是氘的质量的一半，所以在所有 SHO 模式下，它比氘延伸的距离要远得多，因此具有更高的激发概率。

同位素效应 2（单电子）：沿着反键势能表面的演化

一旦电子被激发到反键态，成键离子会沿着该能态加速，直到该电子回到成键态。该加速过程是质量的函数，所以会存在同位素效应。

### 2.2.2 多电子同位素效应

键具有多种振动模式，与势能表面的 SHO 能级有关。当电子能量相对较低时，它们仍然可以激发这些 SHO 模式。如果电流足够大，就可以激发足够多的模式来破坏键。同位素效应 3-5 与这种键断裂模式有关。

同位素效应 3（多电子）SHO 的极子激发

SHO 阶梯上的激发可能涉及传入电子和 SHO 跃迁偶极子之间的偶极子相互作用。跃迁偶极子是原始状态和激发态之间平衡差的函数，而这些距离是离子质量的函数。

同位素效应 4（多电子）SHO 的共振激发

SHO 阶梯上的激发可能涉及与键共振耦合的电子，即暂时将该键电离到新的 PES。原子核将沿着新的 PES 演化，直到进入的电子离开临时轨道。与同位素效应 2 相似，这里存在与离子加速相关的同位素效应。

同位素效应 5（多电子）声子耦合

一旦局部硅氢前驱体的局部模式被激发后，它最终将失去能量到周围的晶格。硅-氢声子和硅-硅声子之间的耦合与声子模式之间的相对能量有关。由于“硅-氘拉伸和弯曲模式”与“硅-氢拉伸和弯曲模式”具有不同的能量，因此存在与这种耦合相关的同位素效应。有人认为，硅-氘弯曲模式和硅-硅横向光学声子模式之间更有效的耦合增强了硅-氘同位素效应。

同位素效应 6：氢和氘的不同扩散速率

氢和氘的不同质量会影响它们的相对扩散速率，并可能导致到达 Si/SiO2 界面钝化悬空键的效率不同。类似地，氢使硅悬挂键去钝化的尝试频率由 SHO 模式频率给出，因此即使在假定去钝化纯粹是电场诱导的（与同位素无关的）势垒高度降低的函数的热化学模型中，也可能存在同位素效应。


## 2.3 STM 诱导分解的定性分析

单电子STM诱导分解遵循如下一阶速率方程：

$$
\frac{d N}{d t} = \frac{(N-N_H)}{\tau}
$$

其中，$N$ 是断裂的键数量，$N_H$ 是前驱位置的数量。对于 $t\ll \tau$，速率与时间线性相关，从而分解率（以及与 $N$ 线性相关的HCD 退化速率）在 log-log 坐标图中是线性的，斜率为 1。在实际 HCD 情况下观察到的时间指数小于 1 的一些原因将在本章后面给出。多电子破坏键的广义方程具有如下形式：

$$
\frac{d N}{d t}=N\sum_{i=0}^{N_p} \tau_i^{-1} = N \sum_{i=0}^{N_p} [P_i R_{ei}]
$$

其中，$P_i$ 是在特定 SHO 能级 $i$ 的概率，$R_{ei}$  是该能级上的单一电子破坏键的概率。这可以另外表示为：

$$
\tau_i^{-1} = \sum_{i=0}^{N_p} \left[ \frac{\int f_d f_v + \frac{\exp(\frac{h\omega}{kT})}{\tau_p}}{\int I_d f_v + \frac{1}{\tau_p}} \right] \int I_d f_d
$$

其中，$I_d f_{v,d}$ 项是对电子能量与震动或单电子解离激发概率的积分，$f_d$ 是激发能级 $i$ 的函数，$\tau_p$ 是局部振动模式对晶格的弛豫速率。

在 HCD 的情况下，这个（已经很复杂的）速率方程仍然掩盖了具有栅极和漏极偏置的激发项的复杂性，但可以观察到几个定性的结果。在单载流子状态下，温度依赖性源于激发概率的温度依赖性（假设很小）和载流子密度的高能量尾部（假设随着温度升高而降低）。因此，长通道（单电子）HCD 机制的负活化能的起源就清楚了。当多个载流子参与键断裂时，温度依赖性反映了 SHO 能级的占据以及由此导致的键断裂势垒的降低。这显然不是 Arrhenius。

当在多电子状态下受压的器件没有电流流动时，键将从激发的 SHO 模式松弛回其基态，时间尺度与能量从单模式转移到周围晶格有关。直流应力中激发/反激发速率 (Idfv) 是一个近似于与时间相关的常数，交流应力则与直流应力相反，该速率将取决于漏电流流动的时间长度，即是电路通电时间的一小部分。

## 2.4 实际中的同位素效应：多晶硅栅对比High-k金属栅，平面对比FinFET

当占主导地位的 CMOS 技术涉及具有 SiO2 电介质和多晶栅的平面硅器件时，器件的阈值电压主要由器件中的杂质决定。在典型的合成气体退火温度 (350–450 ℃) 下，掺杂剂扩散或多或少不存在，因此阈值电压在这些温度下相当稳定。相比之下，金属栅极中的金属在该温度范围内可能更易挥发，因此在生产线后端的氢和氘退火之间的关系可能会因可能发生的阈值电压漂移而变得相当复杂，尤其是在没有被优化的金属叠层中。提供 high-k 金属栅极技术的重大挑战之一是堆栈的热稳定性，特别是在后端处理时各种金属层之间的退火期间阈值电压随沟道长度的滚降。因此，氢和氘在 high-k 金属栅技术中的作用更具争议性。

类似地，PBTI 中涉及在用作 high-k 电介质的 HfO2 中的电子捕获。显然，在 NMOS 器件中，可能出现在热载流子条件下，HfO2中的电子捕获增强的现象。这种电子捕获在 NMOS HCD 中的相对作用可能对此类器件的 HCD 产生相当大的影响。对于 FinFET 器件，PBTI 显著降低，并且引入了相对而言没有电子捕获的(100)晶面以外的表面。因此，FinFET 可能会回归到更传统的 HCD 模型。

# 3 典型工业模型

HCI 的工业模型有几种形式。比较旧的，如适用于长沟道器件的幸运电子模型通常有如下形式

$$
\% I_\text{dsat} = I_\text{sub}^m t^n
$$

退化程度假设（测量）在 $I_\text{sub}$ 峰值对应的 $V_g/V_d$ 比率处达到最大值，并且会取多个满足该比率的电压，用于计算寿命与 $I_\text{sub}$ 的关系，并外延到工作电压。这种方法的缺点是，spice 模型一般不会提供准确的 $I_\text{sub}$，并且该模型在 $I_\text{sub}$ 峰值外的情况下并没有校准，因此无法通过这种准静态的近似法去预测电路寿命。对于多重振荡的区域，我们可以采用一个依赖漏电流的模型。这种模型的缺点是以晶体管的电流为输入量而非电压（原文此处说反了）。这引导我们采用第三种方法，使用：

$$
\% I_\text{dsat} = f(V_g) g(V_d) t^n
$$

其中，$f$ 和 $g$ 分别是是栅、漏偏置的简单函数。该形式只取决于输入的变量。在饱和区，$I_d$ 是随 $V_d$ 缓慢变化，且与 $V_g$ 近似满足平方关系，所以该模型与依赖 $I_d$ 的模型的关系应该十分简单。

## 3.1 热载流子模型对栅、漏电压的依赖性

$f(V_g)$ 和 $g(V_g)$ 的函数形式虽然简单，但根据经验，对于退化最严重的晶体管来说一般是正确的，这些晶体管通常是在最高允许偏置下的最短沟道器件。这使得数值上易于计算且测试效率高。模型的特定特征可能被忽略，这些特征包括如下观察到的现象：小器件的热载流子退化的最坏情况在 $V_g=V_d$，但长沟道器件则在 $V_{g@I\text{submax}}$（即使 $I_{sub}$ 达到最大值的 $V_g$）；器件从长变短时，HCD 激活能的符号会改变；PBTI 和 NBTI 的贡献很难评估，需要减去它们，以避免在 QSA 模型中重复计算（下面会讨论）。一个额外的要求是在 $V_g$ 和 $V_d$ 为 0 时，热载流子退化也应平滑减为 0，这就对方程(1)中 $f(V_g)$ 和 $g(V_d)$ 的形式有限制。因为（正如下面所讨论的）寿命要求通常在数百万秒的数量级，所以施加接近乘积 Vmax 的直流应力并不困难，这样简化模型的不准确引起的误差对于最坏情况下的器件（即接近Vmax的电压和接近标称值的沟道长度）的退化是微小的。还应注意的是，鉴于典型深亚微米器件（见下文）的 HCI 退化的多变性，如果没有非常大的数据集，就不可能区分这些模型。生成如此大的数据集需要并联的应力，这将在电压依赖性中引入串联电阻失真。使用广泛的电压范围，特别是在高端，会引入下面讨论的饱和效应，这同样会扭曲电压依赖性。BTI对 high-k 器件也起到不可避免的作用。最终，在广泛的设备类型上参数化近似正确的函数形式通常优先于优化函数形式。

但是，$f$ 和 $g$ 的合理形式有一些必要的组成部分。 合理地近似 DC HCI 应力的所有形式的 $g$ 都是随 $V_d$ 的急剧增加的函数。$f$ 一般在 $V_g$ 下降至最大退化情况对应的 $V_g$ 以下后急剧下降。对于长沟到器件，$f$ 在 $I_{submax}$ 附近取最大值，但对于短沟道器件 $f$ 随 $V_g$ 单调增加。

## 3.2 HCD的时间依赖性与修正

HCD的时间依赖性是，对于典型应力条件（对于某个工艺，$V_{d,g}$ 在 1 和 1.5$\times V_{norm}$之间，应力时间在 1ms~1Ms 之间）、一定范围的沟道长度、工艺条件，近似是 0.1~10% $I_{dsat}$ 退化的幂函数，幂指数通常在 0.3~0.5 之间变化。HCD 中通常包含多种物理机制，它们可能会在各种应力或工艺条件下对时间依赖性产生影响，并且主要成分可能取决于这些条件。物理机制可以看作是对上面讨论的导致次线性时间指数的一阶速率方程的修改。可能导致此类指数变化（并且可能与 NBTI 相同但比例不同，NBTI 通常具有较低的时间指数）的物理机制是俘获/释放、氢的扩散和再钝化、前体活化能的分散（及其对 反应或扩散），以及陷阱对后续陷阱/陷阱生成影响的反馈。我们可以相对轻松地使用其中一个或多个组合来构造满足经验观察的速率方程，即退化近似于次线性指数在0.3-0.5的幂函数。从历史上看，已知无定形固体具有这样的时间依赖性，并且“拉伸指数”已被用来描述这种行为。根据作者的经验，至少可以观察到以下几点对时间依赖性有影响：

1. 温度（随着温度上升，时间指数下降）
2. 栅偏置（随着偏置增加，时间指数减少）这可以合理地解释为电化学势垒能量分布中斯塔克（Stark）位移的影响。
3. 氮化物（氮氧化物一般有更低的时间指数）
4. 栅边缘与漏的重叠，导致短时间间隔捕获

捕获/反捕获效应倾向于添加 log(t) 相关的和恢复相关的项。

时间幂律没能满足一个明显的事实，即 %Idsat 的典型定义为 (Idsat-Idsat0)/Idsat0 必须在 100% 时饱和。这通常以多种方式之一处理。第一种方法是忽略它，通过将测量的退化限制在离 100% 足够远的百分比变化，从而使饱和效应很小。另一种方法是建立速率方程并求解。第三种方法是添加具有便捷数学特性的临时饱和项。一种典型的（但不是唯一的）模型是：

$$
\% I_{dsat} \sim At^n/(B+A t^n)
$$

其中，$A$ 包含电压/温度依赖，而 $B$ 必须小于或等于 1，一般假设为 1，使得在 100% 时达到饱和。通常，鉴定目标接近 10%，因此没有详细考虑饱和影响，但探索电压加速达到更高偏置需要适当处理饱和。

## 3.3 HCD诱导的可变性

BTI可变性，以及它对SRAM的影响是一个经过充分研究的合理现象。对比下，HCD诱导的可变性的资料则更少。SRAM开关频率相对较低，因此可以预期的是，HCD对逻辑电路的影响比SRAM单元更大，除了病理性SRAM使用模型。相比于BTI可变性，HCD可变性应该在逻辑器件中描述。文献中有几项这样的研究。

在这些研究中，HCD诱导的可变性已经被发现依赖于应力电压：整体偏移水平足以捕捉可变性。Magnone 展示了在 45 和 65 nm 器件中收集的 HCD 可变性数据，它们遵循高斯分布。相似的数据 对于亚 32 nm 技术，类似的数据以对数正态比例显示。与 Vt 变异性相比，HCD 引起的应力显示（图 4）会导致更高的亚阈值斜率变异性（一个数量级）。在这项研究工作中，在$\Delta V_t = 50$mV 的失效标准下，相对于150%的$\Delta S$扩展，$\Delta V_t$扩展增加了15%。亚阈值斜率的这种失配尤其对模拟设备的工作是有害的。 

图片2 HCD诱导的 $\%I_{dsat}$ 概率。

图片3 HCD诱导的 $\% I_{dsat}/I_{dsat}$ 可变性取决于其中位数。

图片4 数据来自 [33]。（a）45nm工艺器件中，HCD导致 $V_t$ 失配的标准偏差与亚阈值斜率（b）Vt 的后应力标准偏差影响最小，但亚阈值斜率的标准偏差显着增加

## 3.4 DC模型的非理想因素

随着器件的缩放，HCD 可变性变得更糟的一个后果是，理想化的仅晶体管的 HCD 测量在实践中变得更加难以实现。实现理想化的 HCD 存在几个问题，这些问题会随着晶体管规模的扩大而变得更糟，尤其是串联电阻和可变性。串联电阻的影响是器件电流的函数，并且器件电流一直在按比例增加。对于低功耗应用，数百 μA/μm 仍然是标称偏置的典型值（尽管特定应用可能会过载进入 mA/μm 范围）。对于高性能 CMOS 应用，典型的器件性能在 Vmax 时可以超过 1 mA/μm。除了器件电流的缩放，晶体管的可变性与晶体管的 1/面积成比例。用于表征 HCD 的晶体管长度和应力/感测电压选择受到限制，因为 HCD 必须针对给定技术的最坏情况进行表征，而 HCD 通常在标称器件长度下最大。为了最大化晶体管面积，晶体管宽度应该至少是标称宽度的几倍，以最小化晶体管时间零可变性对可靠性模型的影响。这种情况通常会促使选择几个 um 的晶体管宽度。晶圆探针台和源测量单元（SMU）的成本鼓励对多个并联设备施加压力，这会迅速导致这些 um 宽的设备驱动高达几十 A 的电流。典型的晶圆级探针的串联电阻为 5–10 Ω，因此仅通过探针尖端的合成串联电阻降可能为几十mV。鉴于通常的应力电压间隔为 100–200 mV，探针尖端和器件触点之间的串联电阻不可忽略。

观察这对 HCD 模型的影响的一种方法是采用以下形式的 HCD 模型：

$$
\% I_d \sim V_g^m V_d^p
$$

这种形式有许多简便之处。首先，在 $V_g$ 或 $V_d$ 为 0 时，退化也归为 0. 第二，当 $V_g$ 和 $V_d$ 同时变化时，依然满足幂律关系，幂指数为 $m+p$. 应该指出的是，$V_g$ 与 $V_d$ 的相对影响是什么物理机制在特定感兴趣的设备中主导 HCD 的指标。如果 $p>m$，那么载流子能量占主导；如果 $m>p$，那么栅电场或载流子数量主导退化。第三，栅偏置与电场偏置的相对作用在公式中显而易见。第四，这种幂律依赖导致了相当保守的寿命估计。即使在这个简化的模型中，串联电阻的影响也会使问题复杂化，因为饱和时栅极偏置的影响比漏极偏置强得多，因此校正后的 Vd 将具有形式 $(V_d-I_d(V_g)\times R)$，以及当 $V_g$ 很高时，“真正的”$V_d$会在一个小范围内变化，人为地减小了高 $V_g$情况下的 $p$.

幂律形式可以证明栅极偏置是合理的，因为在多重振动状态中可以预期栅极偏置近似幂律，其中可以预期速率遵循漏极电流的幂律。对于深亚微米器件，$V_g$ 幂指数的典型值为 $5-10$。注意到 $I_d$ 在饱和状态下近似为 $V_g^2$，$I_d$ 指数等于 $m/2$，这意味着通常至少涉及几个电子。

通常，合乎情理地，我们预期热载流子模型准确地包含 $V_g$、$V_d$、温度、沟道长度、多个阈值电压。因此，可以合理地期望这些条件中至少有三个条件用来构建具有最低准确度的模型。统计显着性需要合理数量的设备（其中合理性由用于最小化时间零可变性的设备几何形状确定，但也最小化模型的串联电阻失真）。因此，通常需要引入一定程度的应力并行化，但在共享源极/漏极焊盘时应谨慎小心，以最大限度地减少串联电阻失真。

如果想要简化用于 HCD 的模型，那么可以预期感兴趣的领域在简化模型的选择中发挥作用。在实践中，作者没有发现 f 或 g 的简单函数形式在整个器件通道长度范围内占主导地位。

# 4 从DC应力到AC模型

## 4.1 准静态近似（QSA）

为了方便和效率，热载流子退化和偏置电压不稳定通常使用静态偏置（DC）在单个晶体管上表征。在实际中，CMOS电路工作在动态条件（AC），所以将静态下的退化转化为动态就需要一个假设，即：静态模型可以在电路动态切换期间的电压条件上进行积分，并且在特定静态应力偏置下看到的退化水平将与相同几何晶体管中相同瞬时偏置条件下的退化相同。这是电路可靠性环境中使用的准静态近似 (quasi-static approximation QSA) 的形式。如果采用上述 f, g 形式的 HCI 模型，那么准静态建模的过程是在 t 中线性化，使得

$$
\% I_{dsat}(t+dt)^{1/n} = \% I_{dsat}(t)^{1/n}+f(V_g)^{1/n}g(V_d)^{1/n}dt
$$

并在 SPICE 模型生成的几个振荡周期内对感兴趣的晶体管上的 Vg/Vd 进行时间积分。然后可以将每个周期的寿命外推到寿命的尽头。

## 4.2 静态（DC）应力到动态（AC）建模

CMOS 器件被设计为仅在转换器件有大量电流流过。HC应力条件只出现在栅漏偏置上升或下降期间。一个例子就是图 5a 中所示的反相器，其输入/输出信号（$V_\text{in}/V_\text{out})$ 等于 $V_g/V_d$

所有可能的 $V_g/V_d$ 应力条件将在脉冲过渡期间覆盖（$V_g<V_d$，$V_g=V_d$，$V_g>V_d$），但由于退化随偏置下降而急剧下降，通常最大退化在循环期间的最坏情况条件下急剧达到峰值。一个合理的近似值是在计算 DC 到 AC 因数时只取这个峰值

$$
\text{DC}-\text{AC correction factor} = CF = \frac{\text{DC_degradation_worst_case}}{\text{AC_degradation}}
$$

图5（a）反相器（b）反相器的输入/输出等于N/PMOS的$V_g/V_d$，显示了反相器在交流应力下的漏极电流变化是短沟道器件上 $V_g$、$V_d$ 的函数

曾经使用过一个简化的公式，该公式考虑了：

- 在最坏情况下的时间（$t_{wc}$）
- 转换时间（上升/下降时间 $t_{r，f}$）
- AC脉冲的周期（$T$）

$$
CF = \frac{t_{wc}}{t_{r,f}} \frac{T}{t_{r,f}}
$$

Quader 等展示了该 DC 到 AC 因数接近于 50（NMOS）或 120（PMOS）。因此，50 这个最坏情况下的 DC 到 AC 因数被微电子工业长期使用。采用该因数，10 年的 AC 使用寿命对应 0.2 年的 DC 使用寿命。

## 4.3 从HC应力条件中减去BTI

HCI的恢复暂未被充分研究，但一般认为小于BTI。然后在 QSA 电路建模方法中将退化分为两个部分：HCI 和 BTI。这些可以单独集成并单独添加到电路模型中以进行退化。然后可以使用相当简单的方法对 BTI 恢复进行建模，即为给定技术获取 S 曲线，并使用 AC 应力的占空比因子来衡量 BTI 退化。使用这种方法将重复计算 HCI 压力期间出现的 BTI 分量，因此在 HCI 退化期间减去 BTI 部分的方法是有用的。

众所周知，HCI 是沟道长度的强函数：对于给定的氧化物厚度，较短的沟道长度将使 HCI 的退化程度更大。因此，对不同 $L_{ch}$ 的核心器件进行 BTI$(V_d)$ 实验可以区分：

- 短沟道器件中混合了HCI和BTI的退化模式（图 6a）
- 长沟道器件中带 $V_d$ 的 BTI 变化（不对称 BTI），而 HCI 被忽略了（图 6b）

在高 $V_d$ 的情况下，一种是将“BTI”分量与垂直栅极场相关联，这将在整个沟道中不均匀，尤其是在源极侧更强（“不对称 BTI”）。这与 $V_d=0$ BTI（“对称 BTI”）形成对比。Federsiel 等人在 bulk 和 FDSOI HK-MG PMOS 器件上进行了相似的 $BTI(V_d)$ 实验，但实验器件均为短沟道器件（见图 6a），因此假设在 HCI 退化发挥作用之前看到的 BTI(Vd) 趋势将继续下降。Ma 等人在短沟道（0.1μm）和长沟道（0.3μm） SiON PMOS 上研究了 BTI$(V_d)$，清晰地证明了 BTI$(V_d)$ 的饱和性。为了分离 BTI 和 HCD 的贡献，作者假设了在长沟道中见到的 BTI$(V_d)$ 趋势在短沟道中依然成立。尽管这是一个常见的假设，我们很难证明其有效性，尤其是当晶体管缩放进入速度饱和区。该假设允许确定 BTI 校正因子（从对称 BTI 到非对称 BTI，在 Ma 的论文中约为 0.5）。可以使用公式简单地减去 BTI 分量：

$$
\text{HC}_\text{pure}=\text{HC}_\text{stress}(V_g=V_d)-\text{BTI}(V_g,V_d=0)\times \text{BTI}_\text{factor}
$$

虽然这两篇论文都集中在 PMOS 和 NBTI，但也必须关注 NMOS 和 PBTI，它们在最近的平面栅极后置 HK-MG 核心器件中扮演着更重要的角色。类似的 BTI$(V_d)$ 实验已经在沟道长度从 20nm 到 1um，采用 gate last techonology 的 N/PMOS 上进行（见图 3）。类似的趋势在 N/PMOS 上出现，即 HCI 分量随着沟道长度的增加而减少，直到达到纯 BTI$(V_d)$ 条件，仍然表明 BTI 对 HC 应力（$V_g=V_d$）比对称 BTI 低。

NMOS 上 BTI(Vd) 实验背后的物理机制建模往往比 PMOS 情况更复杂。虽然 PMOS NBTI 永久部分和 HCI 都在 Si/SiO2 界面上产生界面缺陷，但 PBTI 主要是在 HK 中产生电荷俘获/缺陷，这可能会被具有足够能量注入栅极的热载流子进一步增强（见图 4a）。如 Hsu 等人 [28]（见图 4b）和 [38]（图 8）所示，这种后来的效应转化为在最近的 HK MG 核心器件上产生更大比例的深氧化物电荷俘获/缺陷。 ）。

为了准确地对 NMOS 上 BTI(Vd) 建模，我们必须考虑：

- 局部垂直电场和界面电荷密度
- 局部载流子注入效率
- 空间场和局部载流子能量

这是一项相当乏味的任务，而简单的 BTI 因子测量可以很容易地隔离要建模的纯 HCI 组件。关于 BTI 因子的一个相当简单的观察是，如果假设整个沟道内的垂直场下降相当，则可以假设 PBTI 相对于 NBTI 更快的电压加速将导致 NFET 的 BTI 因子小于 PFET。随着 FINFET 的引入进一步缩小规模似乎已将 PBTI 的担忧降至最低。然而，FINFET 的引入给 HCI 带来了其他挑战，如下一部分将简要讨论。

## 4.4 验证QSA

一旦建立了 DC 应力模型，有几种方法可以确定 CF：

- 使用 spice 模拟和 DC Vg/Vd HCI 模型来捕获简单的反相器环形振荡器一个或几个周期的持续时间的退化。
- 通过在类似反相器的 [38] 或标准 AC [39] 条件下向栅极/漏极施加 AC 脉冲来测量 AC 退化。
- 测量一个或多个环形振荡器结构上的 AC 退化并估计最坏情况的 HCI 条件。

出现了针对特定技术的 QSA 有效性的两种潜在测试。第一个是简单地检查上面 2 的频率相关性，即如果存在频率相关性，则 QSA 无效。第二个涉及将 3 与 1 的结果进行比较（“close the loop”）。后一种测试比较困难，因为没有标准化的电路集作为建立 HCD 模型有效性的基准，也没有已建立的最坏情况但现实的设计电路来最大化 HCD 相对于 BTI。测量 HCD 的频率依赖性和验证 3 对 1 都需要非常仔细地考虑应力期间的任何过冲，以及可能不容易与热载流子退化分离的（可恢复的）BTI 组件。正如下面将要讨论的，可以合理地预期在接近典型设备传热的时间尺度上会发生违反 QSA 的情况。使用标准晶圆级测量技术，很难在没有显著 RC 延迟的情况下达到由这种时间尺度表示的频率。

## 4.5 超越 QSA：粗略和广泛的经验性建模

不管确定 CF 的方法是什么，可以预期 CF 将是交流脉冲形状（上升/下降时间或扇出、频率和占空比）的函数，并且必须针对最坏情况的电路设计场景来确定。Bravaix 等人 [38] 展示了如何对近期来自 HKMG 28 nm 节点的短沟道器件的 CF 进行简单修正，以修正历史 CF（CF=50）。首先要从用于各种实际电路的集成 spice 模型的 QSA 预测开始，以估计最坏情况的 CF ($\text{CF}_{wc}$)。然后可以根据对各种电路的模拟影响来校正 $\text{CF}_{wc}$，可以通过对脉冲形状的影响和在 HC 最坏情况下花费的时间来参数化。最后，可以添加一个经验参数来估计由于器件冷却引起的退化的松弛。给定电路的估计 CF 为：

$$
CF_{estimate}= \alpha_{shape}\alpha_{hot}\alpha_{relax}CF_{wc}
$$

根据给定技术的热载流子退化的相对影响，可以测试一系列电路以确定合适的 CF。

图 9 显示了与 CF 的实际测量值相比，历史 $\text{CF}=50$ 的悲观程度。这一差距说明需要仔细评估 CF，以便为给定的技术节点提供最大的可靠性能。

## 4.6 超越QSA：物理

也许准静态近似最奇怪的方面是它工作得非常好，尽管它应该违背了各种热载流子退化的物理机制。特别是，至少有几个物理模型可以对观察到的热载流子退化的时间依赖性（可能与 BTI 相同或相似）的亚线性做出贡献。这些模型包括：反应扩散 [1]、捕获、缺陷活化能分布 [40-42] 以及退化对后续退化的反馈。准静态模型要求在消除应力偏置时晶体管不会发生变化。原则上，扩散、恢复（去钝化界面态的重新钝化）和去陷阱都会导致违反 QSA。这些都可以归类为晶体管的“恢复”，这是 BTI 应力中众所周知的现象，也作为热载流子应力的一小部分存在。除了基于恢复的 QSA 违背之外，直流偏置期间晶体管的状态可能与交流偏置期间不同。

## 4.7 针对特定情况修改半经验模型：SOI/FINFET

### 4.7.1 自热与SOI

图10 比较了在 bulk 和 silicon-on-insulator（SOI）上的HCI，器件的几何尺寸相似，均采用 gate-last HKMG 工艺，都有相同的栅堆叠。有几个明显的不同，清晰明了地展现了自热对退化有影响。首先，时间斜率更小，其次总的退化程度更高。

明显违反 QSA 的条件包括 SOI 中的自热和 BTI（SOI 或 bulk）中的反捕获或恢复。在 BTI 恢复的情况下，可以通过使用 BTI 纯粹是占空比的函数并估计特定电路的相关占空比的关系添加恢复校正因子，使 QSA 结果接近实际。在 SOI 中自热的情况下，可以通过估计在 DC 应力期间引起的自热来校正 DC 应力，然后通过在 DC 应力期间使用自热校正温度按活化能缩放 HCI。

### 4.7.2 FinFETs

与平面 2D 器件相比，围绕栅极增加了热载流子降解氧化物的可能性（见图 11）。此外，FIN 侧壁的晶体取向在界面处（$\langle100\rangle$ 与 $\langle110\rangle$）有更多可用的缺陷前体（Si-H），这将影响 HC 电流驱动的缺陷产生。FINFET 的另一个可能问题是由于 FIN 相对于平面器件的热导率降低而导致的自热的可能贡献，这在 [29] 中已被证明可以忽略不计。

如 [29] 所示，由于与暴露于热电子的表面积增加，相关的陷阱产生概率增加，HCI 随着 fin 宽度变窄而增加。这使得 FINFET 掺杂的优化成为 3D 而不是 2D 问题（见图 11）。减少特定晶体管中热载流子效应的典型策略是增加沟道长度，但行业趋势是对器件沟道长度有更多限制，因此 FINFET 技术可能会限制设计人员缩小热载流子效应的能力。在更高电压的 I/O 设备的情况下，这可能需要仔细优化结[44]。

File: _papers/1.2-The Energy Driven Hot Carrier Model.md
---
series: "Hot Carrier Degradation in Semiconductor Devices"
title: 能量驱动的热载流子模型
abstract: "MOS 器件中的热载流子效应的“能量驱动模型”于 2005 年首次提出，以替代短沟道区（尤其是在 130 nm 节点或以下）中无处不在的幸运电子模型 (Lucky Electron Model, LEM) 。能量驱动模型代表了 MOSFET 热载流子行为的新范式，其中基本驱动力是可用能量，而不是 LEM 中的横向电场峰值。模型预测显示与实验碰撞电离结果一致。各种技术的热载流子降解实验结果支持热载流子损伤中几乎通用的载流子能量相关截面($S_{it}$) 的概念。"
---

# The Energy Driven Hot Carrier Model

标题：能量驱动的热载流子模型

摘要：MOS 器件中的热载流子效应的“能量驱动模型”于 2005 年首次提出，以替代短沟道区（尤其是在 130 nm 节点或以下）中无处不在的幸运电子模型 (Lucky Electron Model, LEM) 。能量驱动模型代表了 MOSFET 热载流子行为的新范式，其中基本驱动力是可用能量，而不是 LEM 中的横向电场峰值。模型预测显示与实验碰撞电离结果一致。各种技术的热载流子降解实验结果支持热载流子损伤中几乎通用的载流子能量相关截面($S_{it}$) 的概念。

## 1 介绍

载流子（电子或空穴）可以从穿过 CMOS 器件漏区高电场区域的过程中获得大的动能。当平均载流子能量明显大于热平衡中与晶格相关的能量时，它们被称为“热载流子”，因为在历史上，载流子动能被假定为在有效温度高于晶格温度时近似热分布（“麦克斯韦分布”）。这种分布与局部电场处于稳态，其有效温度取决于该场。如果载流子获得足够的能量注入栅极氧化物，或造成界面损坏，它们将导致 MOSFET 器件的电气特性不稳定。因此损坏率取决于横向电场。这是流行的“幸运电子模型”的基本内容。然而，出现了一幅新图景，称为“能量驱动模型”。正如我们将看到的，现代尺寸的 MOSFET 高场区中的准弹道传输通常会引起相当浅的载流子能量分布函数，直到高场区中可用的总能量，但随后在该能量处急剧下降，和一个陡峭的尾巴在更高的能量。这种急剧的向下弯曲或“拐点”导致热载流子损坏率，这取决于总可用能量。从这个意义上说，能量驱动模型可以看作是当前 CMOS 技术中热载流子退化效应的一种“紧凑模型”。

## 2 幸运电子模型

C.M.Hu 等人的幸运电子模型 (LEM) 仍然是大多数行业标准热载体模型和预测方法的指导原则。应用于硅中的基本概念可以追溯到肖克利，最初是汤森在 1900 年代早期发展起来的气体放电理论。在气体放电中，自由电子被电场加速，直到它们与气体原子碰撞。相互作用可能使原子电离，产生两个自由电子，进而再被场加速。该过程导致气体“雪崩击穿”。这就是使用“碰撞电离”一词的原因。电子在碰撞前至少移动距离为 d 的概率为，

$$
P(d) = e^{-d/\lambda}
$$

其中，$\lambda$ 被称为“平均自由程”。假设电子在碰撞过程中失去全部动能。电子从强度为 $F$ 的电场中获得的能量为 $E=q\dif F$，则电场的能量分布为：

$$
f(E)=P(E)=e^{-E/q\lambda F}
$$

这就是幸运电子模型的基础。这个分布很像是与温度有关的能量分布，即“麦克斯韦”能量分布（每个自由度），其等效温度，$T_\text{EFF}$ 是

$$
T_\text{EFF}=\frac{q\lambda F}{k}
$$

这种与热平衡中能量分布的巧合相似是“热电子”和“热载流子”名称的历史原因。

> 注：电子实际上并不以热的方式运动，热运动是各向同性的，二幸运电子模型实际上假定纯粹的弹道运动，速度严格沿着场方向。

接下来，为了对碰撞电离率或热载流子损伤率建模，引入另一个简化假设，即这两者都表现出非常陡峭的能量阈值。也就是说，低于阈值的电子能量的速率为零，而高于阈值则基本恒定。

众所周知，电场在空间上不是恒定的，因此 $F$ 被 $F_m$（最大场）代替，因为这是速率应该达到峰值的地方。在这些假设下，衬底电流 Isub 与漏极电流的比值（大约为碰撞电离比）由下式给出：

$$
\frac{I_{sub}}{I_D} = A e^{-\phi_i/q\lambda F_m}
$$

其中，$\phi_i$ 是碰撞电离的阈值能量。

热载流子率，定义为热载流子寿命的倒数，再除以漏电流，为：

$$
\frac{1}{\tau I_D} = Be^{-\phi_{it}/q\lambda F_m}
$$

其中，$\phi_{it}$ 是热载流子损伤的阈值能量。

两种形式的热载流子加速因子可以从方程 (4) 和 (5)中推导出来。第一种是 $\tau$ 和 $I_{sub}$ 的关系：

$$
\frac{1}{\tau I_D} = C \left( \frac{I_{sub}}{I_D} \right)^{\phi_{it}/\phi_i}
$$

通过对比光子诱导发射率，推测$\phi_{it}$ 和 $\phi_i$ 的值应该分别是 3.7 和 1.3 eV，因此比率应该是 2.9。这个方程经常被用于将在高衬底电流的应力电压下获得的热载流子实验数据外推到实际使用时的最大电压 $V_\text{DD,MAX}$。由于峰值横向电场与漏极偏压到沟道夹断压降（$V_{DS}-V_{DSAT}$）成正比，其中 $V_{DSAT}$ 是沟道中“夹断”或“饱和”点的电位，下面的公式通常用于 碰撞电离率

$$
\frac{I_{sub}}{I_D}=A\exp-\left[ \frac{b}{V_{DS}-V_{DSAT}} \right], \text{or}\\
\frac{I_{sub}}{I_D}=A(V_{DS}-V_{DSAT})\exp-\left[\frac{b}{(V_{DS}-V_{DSAT})}\right]
$$

热载流子电压加速的第二种更粗略的形式是：

$$
\tau \approx D e^{-V_0/V_{DS}}
$$

这经常用于寿命外推。

## 3 实际载流子能量分布方程

### 3.1 均匀电场

即使是相对较大范围的均匀电场的情况，Shockley 的幸运电子模型（以及 Hu 的扩展）当然也是对所涉及的实际物理过程的极端简化，这受到了许多作者的批评。主要缺陷似乎可与类比于气体放电——“撞击”或散射事件将导致载流子失去所有动能。由于声子相互作用是主要的载流子散射物理机制，动量传递可能很大，但每次碰撞的载流子能量损失（或增益）受到光学声子能量（硅中为 ~63 meV）的限制。因此，高电场输运更像是“幸运漂移”或“幸运散射”。在这些条件下，硅中的载流子 EDF 已使用各种技术进行了模拟。模拟 EDF 的一般特征是向下弯曲。也就是说，不是 ln(f) 与能量的近似恒定斜率（如 Maxwellian），这些斜率正在下降（更负）。然而，Goldsman 等人指出，如果使用与能量相关的平均自由程（大约在 50 到 80 埃之间），幸运电子模型在这些条件下仍然可以产生相当准确的预测。

### 3.2 不均匀电场，短程度和受限势能降

MOSFET 中超过沟道饱和点的横向电场高度不均匀，近似为横向距离的指数函数：

$$
F\propto e^{y/l}
$$

l 是一个比例因子，通常约为“$L_\text{nom}$”（给定 MOSFET 器件设计的最小设计沟道长度）的 10%。高场区的长度（在沟道中的夹断或饱和点之后）是 l 的一些倍数，但即使对于四分之一微米的器件，也可能小于或大约等于 100 nm，这已经短到足以影响 EDF。此外，由于电源电压的缩小，可从现场获得的最大能量越来越受到限制。许多作者已经表明，在这些条件下，EDF 在接近最大可用能量的地方有一个明显的拐点。这大约是从漏极到通道“夹断”点（此处称为“$V_{EFF}$”）的电位。在这个拐点上方，有一个“热”尾部，这是由于载流子从电场中获得了几乎最大可能的能量，并且还从声子碰撞中吸收了净正热能。随着 CMOS 器件尺寸的缩小和电源电压的降低，对 EDF 有两个主要影响。首先，当 $E < qV_{EFF}$ 时，EDF 变得更小。其次，靠近 $E = qV_\text{EFF}$ 的拐点加强，并向下移动到重要的能量范围。这些 EDF 的一般特性（大约在 $L_\text{nom} = 100$ nm 技术节点）如图 1 中两个 VEFF 值所示。如果该位置在中性漏区内，那么冷漏载流子将有贡献，此处可以看到低于 0.2 eV。这些可以忽略不计（因为它们不会导致热载流子效应），并且 EDF 可以拟合理想化分布，该分布对于 $E < qV_\text{EFF}$ 是“类 LEM”，但被更高能量的热尾截断：

$$
f_I(E) \propto \exp(-\chi E/qV_\text{EFF}), E\leq qV_\text{EFF}\\
\propto e^{-\chi} \exp[(qV_\text{EFF}-E)/nkT], E>qV_\text{EFF}
$$

使用此 EDF 将简化后面的讨论。文献中 $\chi$ 的典型值取决于 $L_\text{norm}$：25nm 时 $\chi \sim 0$，50 nm 时 $\sim 1$，100 nm 时 $\sim 2$，250 nm 时 $\sim 4$。$\chi$ 的弱 $V_\text{EFF}$ 依赖性和 f 的归一化因子被忽略。

## 4 能量驱动模型

### 4.1 介绍

能量驱动模型的起点是热载流子速率的简化表达式，这是由于能量介导过程（例如碰撞电离或界面态生成）造成的。速率由以下形式的积分近似确定：

$$
Rate = \int f(E)S(E)\dif (E)
$$

其中，$f$ 是能量分布函数（EDF），$S=$反应截面或散射率。能态密度没有显式地包含在其中，可以考虑是 $f(E)$ 的一部分，或忽略。正如我们将看到的，这个速率方程的被积函数通常会在一个或多个点处达到峰值，这些点被称为“主导能量”，因为靠近这些能量的载流子主导着各自的热载流子速率。

这发生在，

$$
\frac{\dif \ln f}{\dif E}=-\frac{d \ln S}{\dif E}
$$

从数学上讲，主导能量受 $\ln(f)$ 或 $\ln(S)$ 的“拐点”（高曲率点）控制。幸运电子和能量驱动模型都是限制性假设，以允许热载流子诱导损伤效应的简单统一方程。虽然幸运电子模型隐含地假设 $\ln(S)$ 函数的拐点驱动主导能量，但能量驱动模型则是基于 $\ln(f)$ 的拐点驱动主导能量这一想法。

LEM 代表大型（长高场区）器件和高电压限制。然而，我们知道随着电源电压的降低，EDF 在热载流子效应的重要能量（通常小于 5 eV 左右）上变得越来越有限。在 LEM 中，EDF 没有明显的拐点，碰撞电离 (II) 和界面态生成 (ISG) 的主要能量由各自横截面中的拐点决定（在 LEM 中被认为非常接近能量阈值 $\phi_i$ 和 $\phi_{it}$）。图 2 是该碰撞电离概念的概念示意图。按照当时的思路，Keldysh 模型($\propto (E-E_G)^2$)[24]用于 $S_{ii}$。

II 和 ISG 的速率是场驱动的：（1）主导能量是偏置条件的弱函数；（2）热载流子偏置依赖性几乎完全归因于 EDF 斜率随场的变化。

### 4.2 能量驱动的热载流子速率的条件

为了说明热载流子行为受能量驱动的条件，我们使用理想化的 EEDF，fI(E)，它将拐点折叠到一个点。记得前面说过，

$$
f_I(E) \propto \exp(-\chi E/qV_\text{EFF}), E\leq qV_\text{EFF}\\
\propto e^{-\chi} \exp[(qV_\text{EFF}-E)/nkT], E>qV_\text{EFF}
$$

使用以下形式的散射率：$S=A(E-E_\text{TH})^p$。在这种理想化的情况下，能量驱动机制可以定义为当主导能量 $=qV_\text{EFF}$ 时。使用方程 (12)，这可以简单表示为，

$$
E_\text{TH}+pnkT\leq qV_{EFF}\leq \frac{E_\text{TH}}{1-p/\chi},\quad \chi>p
$$

场驱动机制则是当 $V_\text{EFF}$ 高于该区域时。如果 $\chi < p$，则不存在场驱动机制。对于 $V_\text{EFF}$ 低于该区域，主导能量位于热尾部。这可能被称为“热尾驱动”机制。举一些近似数字为例，假设 $S=$ 电子碰撞电离速率（$S_{ii}$），$E_\text{TH}=E_G=1.12eV$，对于电子诱至碰撞电离 $p\sim 4.6$，另外 $n=1.66$，$T=300K$，

$$
1.317 eV \leq qV_{EFF}\leq \frac{1.12eV}{1-4.6}, \quad \chi>4.6
$$

既然对于 $L_\text{norm}<0.25mm$ 的 $\chi$ 典型值 $<4.6$，对于任何小于等于 1/4 微米的 NFET 器件，在任何 $V_\text{EFF}$ 下，碰撞电离都是能量驱动或热尾部驱动。ISG 的情况还有待观察，因为 SIT 是先验未知的。在这个图中，$S_{II}$ 使用的是 Kamakura 等人的更现代的模型 ($\propto (E-E_G$) [25]，它比旧的 II 模型“更软”（阈值附近曲率更小）。对于这些值，主导能量等于 $V_{EFF}$。

图 4 显示了 $V_\text{EFF}=1.2V$ 的热尾驱动情况。现在主导能量不再等于 $qV_\text{EFF}$，而是进入热尾。如果拐点决定了主导能量，那么 II 和 ISG 速率是“能量驱动的”：（1）主导能量跟踪偏置条件。 (2) 热载流子偏置依赖性主要是由于 S 函数的能量依赖性，通过 VEFF 的偏置依赖性。载流子 EDF 的场相关性（$\chi$ 的值）是次要的。

在能量驱动机制下，碰撞电离率大约与散射率成正比：

$$
r_{ii} \equiv \frac{I_{sub}}{I_D} = \int f_I(E) S_{ii}(E) \dif E \approx A_{ii} e^{-\chi} S_{ii} (qV_\text{EFF})
$$

$r_{ii}(V_\text{EFF})$ 的积分与 $S_{ii}(V_\text{EFF})$ 的对比在图 5. 可以看出，$r_{ii}$ 紧跟着 $S_{ii}$，直到下降到临界 $V_\text{EFF}$。小于该值时，$r_{ii}$ 遵循大约等于 $nT$ 的热斜率。

## 5 实验碰撞电离测量

我们使用 IBM 热载流子直流应力数据库中两种器件类型的实验碰撞电离结果来演示能量驱动的碰撞电离概念。（稍后将使用更多器件类型。）该数据库包括一系列通道长度，以及大量不同的 $V_{GS}$ 和 $V_{DS}$ 应力条件。

$V_\text{EFF}$ 的计算方法如下：

$V_\text{EFF}$ = 从沟道到漏的有效电势降：

$$
V_\text{EFF} = V_0 V_{DS} - V_{DSAT}
$$

其中，$V_0$ = 由 halo 和/或源方程引起的额外电势（预计总数约为数百毫伏），$V_{DSAT}$ = 夹断或饱和电压。此处采用来自 Taur 和 Ning 的 一个 $V_{DSAT}$ 方程：

$$
V_{DSAT}=\frac{2(V_{GS}-V_T)/m}{1+\sqrt{1+\frac{2(V_{GS}-V_T)}{mF_C(L-L_s)}}}
$$

其中，$F_C$ = 速度饱和临界场，$L=L_{POLY}$ 或 $L_\text{EFF}$，$L_S$ = 速度饱和区的长度，$m$ = 体效应系数。$V_T$ 的值是在 0 时刻测得的饱和 $V_T$（是 $V_{DS}$ 的弱函数）。$m$ 的值是由线性区的亚阈值斜率决定的（没有考虑 $V_{DS}$ 的依赖性），沟道长度依赖性则拟合为一个简单的模型：

$$
m(L)=1+m_0+\frac{l_m}{L-L_S}
$$

$L_S$ 是 $V_{DS}$ 的弱函数，但这被忽略了，在 NFET 中估计为 $0.4L_\text{nom}$，在 PFETs 中估计为 $0.3L_\text{nom}$。相关参数列在表 2 中。

测量的体电流针对栅极和漏极泄漏电流进行校正。本节中所有测量的环境温度均为 303 K。由于缺少 $V_0$，数据被绘制为 $y=r_{ii}^{1/p}$ vs $x=V_{DS}-V_{DSAT}-E_G/q$，$V_{DS}$ 取一系列值，$V_{GS}$ 取 $V_T$ 附近的几个值。普遍接受的 $p=4.6$ 值用于 NFET。这应该会产生一条 x 轴截距为 $-V_0$ 的直线。由于图 5 所示的 $r_{ii}$ 积分和 $S_{ii}$ 之间的偏差，拟合值将与“实际”值不同。虽然它在概念上确实有一些物理基础，但我们将纯粹从经验的角度来处理 $V_0$。图 6 显示了器件类型 1 和 2 的 NFET 曲线。如图 5 所预测的，除了 x 值较小时外，线性度的期望得到了很好的满足。

对于 PFET，选择 $p=7$ 以产生合理的直线。这与文献中公布的值不一致，这些值通常要小得多，并且阈值能量大于带隙（$E_\text{TH} > E_G$）。比如，Kamakura 报告的值为 $p=3.4$，$E_\text{TH}=1.49ev$。PFET 中的碰撞电离可能比我们的简单模型具有更复杂的能量（和动量）依赖性。

器件类型 1 和 2 的 PFET 数据如图 7 所示。

表 3 列出了所有这些器件的直线拟合的斜率 (a) 和 x 截距 ($V_0$) 值。

测量的 NFET 数据在 $\sim 1.4 V<V_\text{EFF}<\sim 3.7 V$ 时几乎完全符合方程(16)能量驱动的预测。尽管 $V_0$ 的值是经验值，但 $S_{ii}(E)$ 函数的预期斜率 ($p=4.6$) 和能量阈值 ($\sim E_G$) 可以很好地再现，与器件缩放无关，这一事实必须被视为对能量驱动模型的实验验证。这也为将这种方法扩展到通过实验确定 $S_{it}$ 函数提供了理由。同样，实验确定的 PFET II 参数（$p\leq 7$ 和 $E_\text{TH} \leq E_G$）在文献中不被普遍接受，这些参数不清楚。技术之间的水平非常恒定——这意味着参数 $\chi$ 几乎没有影响。

## 6 短程载流子-载流子散射效应

短程或库仑载流子-载流子散射是一种使载流子可以获得比 $qV_\text{EFF}$ 更大的能量的机制。两个高能载流子发生散射过程的可能性很小，而其中一个获得了总动能的大部分，导致载流子中一小部分电子获得最多约为两倍 $qV_\text{EFF}$。几位作者 [32-36] 将 Monte Carlo 或其他模拟技术应用于 nMOSFET，预测在漏电压低于约 3 V 时，电子散射 (e-e scattering, EES) “加热”的电子应主导电子的高能尾部能量分布函数（electron energy distribution function, EEDF）。因此，随着电源电压的降低，EES 事件可能在 nMOSFET 的 HC 退化中发挥着越来越重要的作用。载流子散射 (CCS) 在刚好小于 $2qV_\text{EFF}$ 时会导致第二个更弱的拐点（以及在略低于 $3qV_\text{EFF}$ 时甚至更弱的拐点，等等，这里将被忽略。）将 c-c 散射效应添加到基础 EDF 和理想化的 EDF 如图 8 所示。

理想化的 EDF 是：

$$
f_I(E)=f_{I1}(E)+f_{I2}(E)
$$

$$
f_{I1}\propto \exp(-\chi_1 E/qV_\text{EFF}), \quad E\leq qV_\text{EFF}\\
\propto e^{-\chi_1}\exp[(qV_\text{EFF}-E)/nkT], \quad E>qV_\text{EFF}
$$

$$
f_{I2}=0, \quad E\leq qV_\text{EFF}\\
=a_{cc}V_\text{EFF}^{-3/2} \exp(-\chi_2 E/qV_\text{EFF}), \quad qV_\text{EFF} < E < 2qV_\text{EFF}\\
=a_{cc} e^{-2\chi_2} V_\text{EFF}^{-3/2} \exp[(2qV_\text{EFF}-E)/nkT], \quad E>2qV_\text{EFF}
$$

$V_\text{EFF}^{-3/2}$ 项是由于 c-c 散射截面的能量依赖性。由于每个载流子的 c-c 散射率大约与 $V_\text{EFF}$ 和 $2V_\text{EFF}$ 之间能量范围内的载流子密度成正比，因此 $f_{I2}$ 的相对水平 $a_{cc}$ 具有线性 ID 依赖性。对于这个例子，$V_\text{EFF}=1.76V$，$\chi_1=2.5$，$\chi_2=11.5$。$\chi_2$ 的值取决于 $\chi_1$ 和 c-c 散射截面的能量依赖性。此处将使用 $\chi_2$ 的近似表达式：

$$
\chi_2\approx 9 +\frac{\chi_1}{2}
$$

CCS 尾部的拐点对碰撞电离的相对影响可以通过以下方式确定。假设刚好低于 $2V_\text{EFF}$ 的尾部数量与 $V_\text{EFF}$ 处的基本种群之比的合理上限约为 $10^{-5}$，则尾部拐点处与基本拐点处的峰值 $f(E) \times S_{ii}(E)$ 比率是，

$$
\text{ratio} < 10^{-5} \frac{S_{ii}(2qV_\text{EFF})}{S_{ii}(qV_\text{EFF})}=10^{-5}\left(\frac{2qV_\text{EFF}-E_G}{qV_\text{EFF}-E_G}\right)^p
$$

对于电子（$p=4.6$），仅当 $V_\text{EFF}<1.23V$ 时，该比率将超过一，这是在热尾驱动范围内。似乎 EES 在合理的载流子浓度下太弱，无法在能量驱动区域（在尾部拐点处）贡献大量碰撞电离，尽管 EES 尾部的较低能量部分将在带隙或亚带隙 $V_\text{EFF}$ 附近（$<1.3 - 1.4 V$）。即使对于空穴（$p=7$），比率为 1 时出现在 $V_\text{EFF}=1.47$V，仅高于空穴的临界点（$1.42$V）。这将表现为一种热尾贡献的 CCS 诱导增强，并且不能通过能量驱动的近似值正确建模。

然而，对于 NFET，热载流子损伤率在大部分 $V_{GS}$ 范围内（对于给定能量）[3,37,38] 的 $I_D$ 是二次方的，这意味着 EES 尾部的拐点确实驱动了该速率。在这种情况下，热载流子损伤率可以写为能量驱动的近似值，

$$
R_{ISG}(V_\text{EFF})\approx A_1 I_D S_{it} (qV_\text{EFF})+A_2 I_D^2 S_{it} (qm_{EE} V_\text{EFF})
$$

$S_{it}$ 是界面态生成 (interface state generation, ISG) 散射率，参数 $m_{EE}$ 表示由 CCS 尾部引起的主要能量（对于 ISG）与由基本分布引起的能量之比。由于 CCS 拐点相对较弱，这可能往往小于 2。模拟表明 $1.7 - 1.95$（取决于技术）的值是合理的。$A_1$ 和 $A_2$ 是要为每种技术通过实验确定的常数——再次忽略任何弱 VEFF 依赖性。


## 7 实验性热载体降解测量

IBM 热载流子数据库横截面的热载流子结果由七种设备类型（包括已经介绍的两种）组成，说明了能量驱动的热载流子模型与数据比较。表 4 总结了这七种设备类型的特性。（重复了类型 1 和类型 2。）

虽然 I-V 特性中 ISG 的最佳度量似乎是 $\Delta (1/g_\text{mlin,max})$ [37, 43]，但已证明参数 $\Delta (1/I_\text{ON})$ (where $I_{ON}=I_D$ @ $V_{GS}= V_{DS}$=technology power supply voltage $V_{DD}$)在数据库中整个应力范围和沟道长度范围内更加稳健。然而，这种损坏指标显示了额外的通道长度 (L) 和阈值电压 (VT) 相关性。通过使用如下 $R_{ISG}$ 定义（“ISG 率”）将这些归一化：

$$
R_{ISG}\equiv \frac{1}{\text{Time to 5% change of}\left\{ \Delta(I_{ON}^{-1})(\frac{L}{L_{nom}})^b(V_{DD}-V_T) \right\}^{-1}}
$$

$b \sim 1-1.5$. 所使用的 $V_T$ 是在 0 时刻（应力前）的饱和 $V_T$

本节中的所有数据在 $T=303 K$ 下测得。

### 7.1 NFET 热载流子数据

NFET 的热载流子数据通常显示三种电流状态，例如我们之前报道的 [37, 38] 和其他人 [3]。这些机制在图 9 中以器件类型 4、NFET 为例进行了说明。当通过将 ISG 损坏率除以 VEFFp（p D 25，凭经验确定）近似归一化能量依赖性时，可以观察到电流依赖性。Ⅰ 和 Ⅱ 是线性和二次区域。Ⅲ 是“高 VG 区域”或“高电流区域”。在 Ⅲ 区域的损伤率增加的物理原因尚不确定，但文献中已将这种影响归因于各种原因：

1. H键断裂的氧化物场依赖性
2. e-e 散射增加，电位最小值转移到 SiO2 界面
3. 在高 $I_D$ 下,多振荡激发效应变得重要。有关多振动激励的深入讨论，请参阅“评估热载流子退化的球谐扩展方法”一章
4. 漏区局部自热

据观察，线性机制仅在低漏电流时占主导地位，通常在 $I_D < 10^{-4}$ 至 $10^{-5}$ A/um。这对该机制有几个影响。由于低 $I_D$，热载流子损坏率低。$V_{GS}$ 接近或低于 $V_T$，因此 $V_{DSAT}$很小，$V_\text{EFF}$  对 $L$ 的依赖性很小。此外，$I_D$ 是 $V_{GS}$ 的强函数。由于这些因素，我们的数据库中区域 Ⅰ 的压力比区域 Ⅱ 的压力要小得多，并且当与 VEFF 作图时，区域 Ⅰ 的数据往往是“稀疏的”。事实上，线性区域导致相对较弱的热载流子退化，在典型的 CMOS 开关瞬变期间，通常可以忽略热载流子位移。然而，区域 Ⅰ 是“非导通”模式 ($V_{GS} = 0$) 的关键，这会影响处于静态关断状态的短沟道 NFET。无论如何，区域 Ⅰ 数据对于扩展观察到的 $S_{it}(E)$ 的实验能量下限很有用，这将在后面看到。

本节仅考虑来自前两种区域的数据，对应于等式 (23)。由于可用数据量较大，我们首先考虑二次项。图 10 中展示了对于所有器件类型，各种 $L,V_{GS}, V_{DS}$ 值的 NFET 数据（（绘制为 $y=(R_{ISG}/I_D^2)^{1/p$ vs. $m_{EE}V_\text{EFF}$）。该图中包含近 1000 个器件应力。通过模拟得到 $m_{EE}=1.7 - 1.95$ （取决于技术）。针对每种设备类型调整了各个级别，以使数据“对齐”。调整后的数据遵循为 $p=13.5$ 显示的直线拟合。这条线的 x 截距为 1.75 V。因此，这些数据意味着 $S_{it}(E)$ 函数可以表示为，

$$
S_{it} \propto (E-\phi_{it})^p
$$

$\phi_{it}$ 取 $1.75\pm 0.3 eV$，$p=13.5\pm 2$. 这些值根据经验基于 Sit 的假定形式，并且在 $\phi_{it}$ 和 $p$ 之间的拟合中存在折衷。1.75 eV 的 ISG 能量阈值与多位作者报告的 Si-H2 键在 Si-SiO2 界面的最小离解能值一致。这种形式和这些值与文献中的值相当：$\phi_{IT}=1.6eV$，$p=14$[1]，和 $\phi_{IT}=1.5eV$，$p=11$[3]

该图证明了二次（中等 $V_G$）状态下 NFET 能量驱动模型的“通用”性质，其最小主导能量为 $\sim 2.6 eV$ ($VEFF \sim 1.3 V$)。这很重要，因为在 CMOS 开关环境中，对于轻载和中载电路，中等 $V_G$ 状态，而不是状态 Ⅲ，通常主导热载流子退化。

接下来，显示了线性区域中的 NFET 数据。图 11 展示了对于所有器件类型的此状态下的 NFET 数据（绘制为 $y = (R_{ISG}/I_D)^{1/p}$ 与 $V_\text{EFF}$），同样取 $p = 13.5$。$VEFF > 2.5 V$ 的数据遵循 x 截距为 1.75 V 的直线。然而，在这个电位之下，它偏离了这条线，这意味着 $S_{it}$ 函数有一个低能量的“尾部”。

在图 12 中更仔细地检查了较低的能量范围。在这里，主要能量低于 3.6 eV 的线性和二次数据被组合在一起（$j=1$ 表示线性，2 表示二次状态），绘制在对数 y 轴上。x 轴对于线性数据是 $V_\text{EFF}$，对于二次数据是 $m_{EE}V_\text{EFF}$。实线是方程 (25)。EEDF 热尾对线性状态的计算贡献是绿色虚线。这种热贡献太小，无法解释这种差异。文献中报道了几种可能导致观察到的尾部的机制：(1) 具有较低阈值能量的较弱 ISG 替代通路 [48-50]；(2) SiO2无序引起的键能色散。由于尾部是在低 $I_D$ 下观察到的，因此预计不会产生多重振动激发效应：

$$
\begin{aligned}
S_{it} &\propto \exp(a E), E\leq \phi_{it}+p/a\\
&\propto (E-\phi_{it})^p, E>\phi_{it}+p/a
\end{aligned}
$$

具有以下参数值：$\phi_{it}=1.75 eV$，$p=13.5$，$a=13 eV^{-1}$

### 7.2 PFET 热载流子数据

需要回答三个关于ISG损坏率的问题：

（1）在二次方区中，损伤率会受到能量驱动吗？

现在我们有一个临时的 ISG 散射率，$S_{it}$，我们可以重新审视 4.2 节的 ISG。回想能量驱动的主导能量的上限：

$$
q V_\text{EFF} \leq \frac{E_\text{TH}}{1-p/\chi}
$$

现在，对于我们的实验性 $S_{it}$ 函数，$E_\text{TH}=1.75$eV，$p\sim 13.5$。这意味着典型的四分之一微米 ($\chi_2 \sim 11$) 或更低的器件，将受到能量限制。对于更大 $L_\text{nom}$ 的技术（例如，4V_{DD} = 3.3$ V 或更高），ISG 速率在足够高的电压下是场驱动。

（2）二次区域支配的条件是什么？

载波-载波散射尾部对 ISG 的相对影响可以通过以下方式粗略估计。在图 14 中，绘制了 $S_{it}(2V_\text{EFF})/S_{it}(V_\text{EFF})$ 与 $V_\text{EFF}$ 的比值。由于实验测量值不低于 2 V，所以曲线的那部分是虚线。能量驱动模型预测，CCS 驱动的热载流子引起的 ISG 随着电源电压缩小到 $V_\text{EFF} \sim 1.8 V$ 而变得更强。当然，由于载流子浓度的增加，器件尺寸缩放使得 CCS 增加。然而，从低于 1.7 V 开始，CCS 效应可能会明显减弱。尽管这是推测性的，但存在潜在的危险，即外推测量的二次状态 (中等$V_G$) 应力数据以使用低于 $V_\text{EFF} = 1 V$（$VDD \leq 0.8 V$ 左右）的条件可能会严重低估对热载流子的场暴露，这将是受线性区支配。

（3）二次区的近似（等式（23））有多好？

根据方程 (23) 如果 CCS 尾部在热载流子损伤中占主导地位，

$$
\frac{R_{ISG}(V_\text{EFF})}{I_D^2} = \int f(E) S_{it}(E) \dif E \approx A_2 S_{it} (qm_{EE}V_\text{EFF})
$$

将理想化 EDF CCS 尾部的数值积分 $f_{I2}$ 与图 15 中的 Sit($2qV_\text{EFF}$) 进行比较。相符得非常合理。由于仅使用峰值被积函数来近似积分，并且忽略了方程 (23) 中 $f_{I2}$ 的弱 $V_\text{EFF}$ 依赖性，因此存在部分补偿误差。鉴于此处介绍的能量驱动模型的简化和理想化（并且有点经验性）性质，实验 $S_{it}(E)$ 函数将与任何“实际”横截面略有不同。

## 9 温度依赖性

通过引入其所有参数的正确温度相关性，可以扩展能量驱动模型以涵盖温度相关性。传统上，对热载体的主要温度影响归因于 $\chi$ ——平均自由程随温度的变化。普遍接受的表达是由 Crowell 和 Sze 在 1966 年引入的

$$
\lambda(T) = \lambda_0 \tanh (E_R/2kT)
$$

其中，$E_R=63meV$ 是硅中的光声子能量。室温附近 $\lambda$ 是一个相当微弱的温度递减函数；它在 $T = 400 K$ 时的值是其在 300 K 时的值的 0.86. 然而，在幸运电子模型中，它以指数形式出现，因此净效应随着温度的升高而急剧降低热载流子速率。这种效应体现在能量驱动模型中，由基本分布的参数 $\chi$（或 $\chi_1$）体现，概念上 $\propto 1/\chi$。通过方程 (16)、(20a) 和 (21)，碰撞电离率和ISG率在线性和二次区域下都将具有相同的 $\chi$ 相关性，$e^{\chi_1}$。假设 $\chi_1\propto 1/\lambda$，并使用等式（29），这项的温度依赖性在 200 到 400K 的范围内可以近似为 $T^{-nt}$，其中 $nt=0.4\chi_1$（300K）。因此，随着缩放，平均自由程温度依赖性的影响下降，在 $L_{nom} = 50 nm$ 技术或以下变得非常小，并且可能随着标称沟道长度下降到 $25 nm$ 或以下而完全消失。其他参数将驱动整体热载流子速率温度依赖性。

首先我们考虑碰撞电离。等式(16) 的温度依赖性是，

$$
r_{ii}(T) \approx A' (T)e^{-\chi(T)}[qV_\text{EFF}(T)-E_G(T)]^{4.6}
$$

我们写作 $A'(T)$ 是因为方程（16）中的积分引入了 $T^{0-1}$ 的正温度依赖性（被积函数的有效宽度随 $T$ 增加）我们已经讨论了 $\chi$ 的依赖关系。这两个相互竞争的项组合在一起形成一个经验性的与温度相关的前置因子：

$$
A'(T) e^{\chi(T)}\approx A^n T^{nt}
$$

对于 $E_G(T)$，我们使用 Sze 的

$$
E_G(T) = 1.17 eV - \frac{0.000473eV/K\cdot T^2}{636+T}
$$

展开 $V_\text{EFF}(T)$

$$
V_\text{EFF} (T) = V_0(T)+V_{DS}-V_{DSAT}(T)
$$

$V_{DSAT}(T)$ 依赖性主要是由于 $F_C$ 和 $V_T$ 的依赖性。 （忽略了 m 的小温度依赖性。）

$$
F_C(T)=\frac{v_{sat}(T)}{\mu_{eff}(T)}
$$

对于 NFET，我们可以将该式近似为 $\propto T$。$V_T$ 直接通过对应力设备的测量来确定。$V_0(T)$ 预期应为 $\propto T$，但是，我们采用经验方法。例如，在图 16 中，针对器件 1、NFET、$L= 65 nm$ 和 $T = 233、303、398 K$，绘制了 $r_{ii}^{1/4.6}$ 与 $V_{DS} -V_{DSAT} -E_G/q$ 的关系图。对于 $T= 233、303、398 K$，这些拟合的经验 $V_0$ 值为 0.220、0.285 和 0.377 V。在这种情况下，$V_0$ 几乎与 T 成正比，斜率不随温度变化，但并非所有测量的器件都是如此。（$nt=0$）为拟合实验数据而开发的模型是， 

$$
V_0(T) = V_0(L,T=300K)+TC_V\cdot (T-300)
$$

使用该模型，可以使特定设备类型在各种温度和沟道长度下的低过载下的碰撞电离数据拟合在一条曲线上。图 17 显示了器件类型 1 和 2 的温度数据，它们被选为缩放效应的示例。

在典型的中等 $V_g$ 应力偏置条件下，热载流子引起的电流偏移，但对于这些相同的器件类型，三个温度显示在图 18 中，以及具有与碰撞电离相同参数的模型预测。

观察到的温度依赖性与模型很好地匹配。请注意，这两种设备类型具有相反的温度依赖性——1/4 微米 NFET 表现出负温度系数的经典行为，而 63 纳米 NFET 的热载流子偏移随温度增加。 我们通过计算这五个参数（$V_T$、$\mu$、$F_C$、$V_0$ 和前因数）的温度依赖性对偏移的影响来进一步探索这一点。表 5 给出了在 398 K (125°C) 和 233 K (40°C) 时由这些参数中的每一个（所有其他参数都固定在它们的 30°C 值）在 $L = L_{nom}$ 下的比率 $\Delta (I_\text{ON})^{-1}$。

缩放效果主要是由于这些参数中的两个——$V_0$ 和前因数。随着技术规模的缩小，电源电压的降低和 $V_0$ 可能的增加（由于更强的光晕）显着增加了适度可用能量随温度增加的积极影响。此外，随着通道长度的减少，平均自由程的负面温度影响（如前因数所反映的）也会减弱。

## 10 总结和讨论

通过在 $V_{DD}$ = 1.2 和 2.5 V 级器件中的实验测量，对 NFET 和 PFET 中的碰撞电离过程演示了能量驱动模型。NFET 碰撞电离遵循公认的能量依赖性 ($p = 4.6$) 和能量阈值 ($E_{TH} = E_G$)。PFET 碰撞电离的实验参数为 $p \sim 7$ 和 $E_{TH} = E_G$。这些参数在目前的文献中不清楚。

能量驱动模型在经验拟合各种技术节点上的实验 NFET 热载流子退化数据方面非常成功。如图 10、11 和 12 所示，该模型允许对从四分之一微米到 14 纳米技术节点的 NFET 器件的热载流子行为进行几乎通用的描述。PFET 热载流子退化结果也与该模型一致。技术节点之间不需要调整电压依赖斜率或加速度函数（如在幸运电子模型中），因为这基本上由 $S_{it}$ 函数固定。为每个节点通过实验确定的主要参数只是水平 [等式 (23) 中的 A1 和 A2]。当模型参数针对温度进行适当调整时，也可以正确预测热载流子降解的净温度依赖性。

实验性的 Sit 函数非常“软”——也就是说，它没有尖锐的“拐点”。当然，观察到的能量依赖性被 f(E)Sit(E) 乘积的能量宽度、f(E) 的空间变化以及可能部分占据高于基态的多个振动状态“抹掉”， 这将降低产生界面态的孤立大能量相互作用所需的能量。当然，观察到的能量依赖性被 $f(E)S_{it}(E)$ 乘积的能量宽度、f(E) 的空间变化以及可能部分占据高于基态的多个振动状态“抹掉”，这将降低产生界面态的孤立大能量相互作用所需的能量。高于 2.5 eV 的数据确实表明能量阈值为 ~1.75 eV。然而，低于 2.5 eV，$S_{it}$ 高于单一能量阈值模型的预期。这种偏差的可能解释是：（1）由于 SiO2 无序导致的 H 键能量色散；（2）H 解吸的多种途径。然而，没有看到与第二个较低的能量阈值相关的结构。将数据扩展到更低的能量可能会阐明这个问题。由于缺陷产生的复杂性，这些效应会导致非常复杂的，可能是“软”横截面。在这张图片中，此处提出的 SIT 函数必须被视为氢解吸的有效 ISG 横截面。

File: _papers/3.1-Hot-Carrier Injection Degration.md
---
series: "Hot Carrier Degradation in Semiconductor Devices"
title: 在CMOS先进节点中的热载流子注入退化
authors: Vincent Huard, Florian Cacho, Xavier Federspiel, and Pascal Mora
---

# Hot-Carrier Injection Degradation in Advanced CMOS Nodes: A Bottom-Up Approach to Circuit and System Reliability

标题：在CMOS先进节点中的热载流子注入退化

作者：Vincent Huard, Florian Cacho, Xavier Federspiel, and Pascal Mora

## 1 介绍

在微电子行业中，大多数应用领域的发展都是由工作频率的提高所驱动的。每个产品都可以在各种类型的工作条件下使用，从而迫使每个晶体管上的信号类型多种多样。这使得一个问题日益受到关注，即：如何保证产品在运行多年后的频率与出厂时一样。因此，在晶体管级准确表征可靠性成为必要的要求，这需要考虑各种压力条件，并且需要有实现良好的预测能力。在这种情况下，热载流子注入 (HCI) 退化应力下晶体管的退化不再能够在所谓的最坏情况应力条件下进行研究，而是必须覆盖所用 $V_{gs}/V_{ds}$ 工作条件。对新应力条件的研究证明了新的退化现象 [例如电子-电子散射 (EES) 或多重振动激发 (MVE)]。要充分理解它们，需要在微观尺度上分析退化，以便在晶体管级别甚至更高的层次建模级别提出预测建模。

在本章中，描述了一种自底向上的HCI 退化方法。在第一部分，将简要描述缺陷产生导致晶体管参数退化背后的微观机制。在第二部分，我们将描述晶体管紧凑建模方法，强调缺陷生成率和参数相关性。HCI 和偏置温度不稳定性 (BTI) 模式之间的相互作用需要足够的建模以允许在现实应力下进行预测建模。在第三部分中，将在数字和模拟条件下讨论模型到硬件的相关性 (MHC)，以强调对鲁棒可靠性紧凑模型的需求。在最后一部分中，我们将展示如何使用模型来准确量化设计流程中要采用的裕度或实现设计强化。

## 2 HCI 微观退化建模：从单载流子到多载流子退化过程

HCI 过程中有多种退化机制。在高 $V_{ds}/V_{gs}$ 比例下，载流子通过横向电场加速获得足够能量来触发单个高能粒子（single particle, SP）退化过程。在这种模式下，单个粒子获得足够的能量以在一次相互作用中破坏键。与这种模式相对的是，在高 $V_{gs}/V_{ds}$ 比例下，载流子密度变得足够高以触发与低能粒子降解过程的多重相互作用（multiple particles，MP）。

### 2.1 SP 和 MP 退化过程

首先在原子尺度上研究了 SP 和 MP 退化过程的 Si-H 键断裂。研究已经表明，SP 退化过程是由成键/反键状态转变与弯曲模式之间的非谐耦合引起的，具有势垒能量 $E_{B,b}=1.5\text{eV}$。然后将其应用于宏观尺度以对 MOSFET 参数（$Id_\text{lin},G_m$等）的退化进行建模。[11] 首次尝试使其适应微观尺度，给定的应力条件具有高 $V_d/V_g$ 比，以便预测在 HC 应力期间沿通道产生的缺陷分布。这种方法用于解释在大范围的 $V_{ds}/V_{gs}$ 比中 HC 诱导的退化，涵盖极端（SP 和 MP）和介于两者之间的压力条件。在这种情况下，SP 退化过程中入射载流子的 H 解离率表示如下：

- $S_{SP}(E)=0$ for $E<1.5\text{eV}$
- $S_{SP}(E)=常数$ for $1.5\text{eV}<E<1.9\text{eV}$
- $S_{SP}(E)=a\cdot \exp(3.E)$ for $1.9\text{eV}<E<2.5\text{eV}$
- $S_{SP}(E)=(E-1.5)$ for $2.5\text{eV}\leq E$

第四个部分，在高能量下，直接符合原子和宏观测量，在较低能量下，$S_{SP}$ 方程偏离其理论表达式 $(E-1.5)^p$，如故障时间 (TTF) 测量[12,13]中所见。这种偏差可以通过 MP 事件对较低能量的贡献增加来解释，这是混合模式退化机制的开始，将在下一部分详述。因此，这个 $S_{SP}(E)$ 表达式不能按原样使用，需要对 MP 事件进行反卷积。

[7] 测量了由 MP 过程引起的 Si-H 键断裂；后续 [2] 表明，对于 HC 应力条件，MP 退化过程导致弯曲模式共振的直接激发，具有振动模式能量 $\hbar \omega_b = 0.075 \text{eV}$。在这种情况下，MP 退化过程中入射载流子的 H 解离率表示为：

$$
S_{MP}(E)=(E-0.075)^{0.5} \quad \text{for} \ E\geq 0.075\text{eV}
$$

然而，如果我们只考虑 SP 和 MP 降解过程，则无法在任何给定的 HC 应力条件下解释向通道中间延伸的降解，因此表明需要在 SP 和 MP 之间使用混合退化模式（mixed degradation mode, MM）在 HCI 条件下，将缺陷的产生处理并统一为一种通用形式。

### 2.2 MM 退化过程

MM 的物理解释可以在测量 [16] 中找到，表明拉伸模式（$E_{B,s}=2.5\text{eV}$，$\hbar \omega_s=0.25\text{eV}$）和弯曲模式之间可能发生非谐耦合。直接激发拉伸模式可以为其提供一个能量量子，而该能量可以通过为弯曲模式提供三个能量量子和一个横向声学声子来损失。

代表弯曲模式能量的势阱（图片 2）分为20个能级（$E_{B,b}/\hbar \omega_b$）。SP 和 MP 退化过程分别涉及一个载流子为键提供 20 个能量量子，以及 20 个载流子提供一个能量量子。MM 则涉及多个载流子的任意组合，每个载流子为键提供任意数量的能量量子，以达到最后的成键态。这种形式主义解释了键的非谐性和泛音的非零跃迁概率，与 Morse 势进行比较，保持能级的均匀分布。

最后，从理论上和实验上评估了 Si-H 键断裂的速率方程为

$$
S_{it,m}=a_m\cdot (E-\cdot \hbar \omega_b)^{m\cdot 0.5}\\
a_m = 7.18 \cdot 10^6 \exp (-0.78\cdot m)\\
R_{inst} = \iint_{m,E} f(E)\cdot g(E) \cdot v(E)\cdot S_{it,m} (E) \cdot E
$$

其中，$f(E)$ 是载流子分布函数，$g(E)$ 是能态密度，$v(E)$是载流子速度，$S_{it,m}(E)$ 是具有能量 $E$ 的载流子将 $m$ 能量量子给弯曲模式的 Si-H 键的概率。

### 2.3 缺陷产生与 MOS 参数退化

该理论模型在广泛的 HCI 应力条件下得到验证，为此提取了沿沟道长度的缺陷分布，使用带电荷泵的横向分析，结合漏极电流测量的横向分析。图 3（顶部）显示了在 $V_{gs} < V_{ds}$ 和 $V_{gs} > V_{ds}$ 应力条件下缺陷产生的测量和模拟之间的比较，证实了良好的一致性。在 Sdevice [19] 中引入了预测的缺陷密度横向分布，以重现它们对静电退化 ($V_{th}/V_{th0}$) 和迁移率（$\Delta G_m/G_{m0}$）的影响。图 3（底部）显示了 $V_{th}$ 和 $G_m$ 相对变化的测量值与模型测量和预测的缺陷横向轮廓影响的模拟之间的比较。最后，沿沟道的缺陷定位也对 MOS 参数相关性产生强烈影响（图 4）。如果缺陷强烈地集中在 LDD 区域，则静电是漏电流劣化的弱组成部分，反之亦然。MOS 参数退化与各种 HCI 应力条件的相关图突出了了解通道中的缺陷定位对于晶体管性能退化的准确建模的重要性。

## 3 HCI：电路可靠性模拟

为了使电路设计人员能够确定长期退化对其电路性能的影响，可靠性仿真不可或缺。在这个模拟中，他们应该能够正确地确定电路中每个单独器件正在经历的退化量。根据退化量，他们应该能够调整器件的参数，从而使性能下降反映在器件行为中，从而反映在电路性能中。

### 3.1 电路可靠性模拟

据作者所知，第一篇关于使用模拟的器件退化和电路灵敏度之间关系的论文发表于 1987 年。然而，在 1980 年代中后期，加州大学伯克利分校首次尝试通过瞬态器件退化计算自动模拟实际电路退化行为。它最终得到了 BERT 可靠性模拟器。BERT 中包含的方法成为电路级可靠性仿真的事实上的标准。根据这些概念，几乎所有 EDA 供应商和许多半导体公司都开发了仿真工具来评估芯片的可靠性。

今天的大多数 EDA 工具都得到了增强，使用户能够通过供应商定义的应用程序编程接口 (API) 插入他们自己的可靠性模型。可靠性模拟流程一般包括两个阶段：分别是预应力模拟阶段和后应力模拟阶段。根据需要，这两个仿真阶段可以在同一次仿真器运行中执行，也可以独立执行。

与晶体管退化效应的电路级模拟有关的一个最显着的困难在于，随着时间的推移，器件退化的速度非常慢。晶体管特性出现可测量的退化量所需的时间段通常比电路的操作周期长几个数量级。因此，需要一段不切实际的模拟时间来考虑电路内 MOS 晶体管的动态老化。

在预应力仿真期间，仿真器根据退化模型独立计算电路中所有 MOSFET 的电应力，作为其自身刺激的函数。为了完成这项任务，模拟的交流退化水平必须与预定的设备参数退化水平相关联，而设备参数退化水平通常是在直流应力条件下测量的。为此，引入了一个名为 $Age$ 的新变量。该参数提供了比较在电路中运行的设备所经历的退化水平与直流应力设备的退化水平的方法。

$$
Age(T) = \int_{t=0}^{t=T} \sum R_{inst,i}(t)\cdot \dif t
$$

其中，$R_{inst,i}$ 是退化模式 $i$（NBTI、HCI等）在模拟时间 $t$ 的瞬时损坏率，正如方程（3）所描述的，这取决于来自预应力模拟的电刺激。该瞬时速率在 $T$（预应力模拟的总长度）上进行积分。Age 的这种形式可以使 $V_d/V_g/V_b$ 维度中的任何应力归一化，如图 5 所示。

计算取决于每个目标设备的电气仿真条件。在瞬态分析的整个持续时间内，退化模型中的单个 Age 值在用户指定的模拟时间间隔内进行积分。然后将结果外推到用户指定的电路运行时间的计算总应力。

在后应力仿真期间，器件特性的退化因此转化为电路级的性能退化。根据 MOSFET 老化模型，电应力总量随后被转换为器件性能退化。为了表示退化的器件，需要与 MOS 退化后的 I-V 曲线相匹配的 SPICE 模型描述。最初，在 BERT 等模拟器中，采用的方法是在不同应力条件下提取完整的模型参数集。然后从所有模型集形成查找表。例如，在实际操作条件下，如果净退化被评估为 5%，那么相应的 SPICE 模型将从器件模型的查找表中选取。然而，在这种情况下，存在一个缺点，因为在启用可靠性仿真时需要存储大量 SPICE 模型。克服这个缺点的方法是：识别受设备退化影响的某些模型参数 $P_i$ 并利用某个函数 $F$ 将它们的变化描述为 $Age$ 的函数，在最简单的情况下，它可以是幂律函数：

$$
\Delta P_i = F(Age) \approx A_i \cdot (Age)^{n_i}
$$

需要更新的 SPICE 参数子集取决于压力和器件系列。然后由 SPICE 仿真器执行全局参数（例如每个退化晶体管的漏极电流）的更改，从而无需存储大量 SPICE 模型集。Aur 等人[27]引入了这一概念，现已成为所有 EDA 工具中的标准方法。

然后提取 SPICE 参数的子集，以允许再现各种应力条件和几何形状的晶体管的参数的实验漂移（图 6）。

应特别注意正确电气参数漂移相关性的建模。如图 7 所示，对于给定的饱和漏电流 $I_\text{on}$ 退化，由于漏区附近的缺陷定位，HCI 期间线性漏电流 $I_\text{dlin}$ 降低比 NBTI 退化高 40%，如前一节通过 TCAD 模拟所讨论的。

最后，应该通过比较晶体管在各种退化条件下的实验和模拟 I-V 特性来验证 SPICE 参数的子集（图 8）。

### 3.2 BTI 和 HCI 的耦合

热载流子退化发生在整个 $V_{ds}/V_{gs}$ 范围内，并由可靠性紧凑模型描述，如前一节所述。与之对应的是，BTI 仅在具有零 $V_{ds}$ 的垂直电场下存在，且表现出永久部分和可恢复部分，如先前提出的最先进模型中 [3,28] 所建模。据作者所知，所有已发布的可靠性紧凑模型都假设 BTI 和 HCI 退化是相加的。然而，最近通过实验证明了这两种模式之间的相互作用 [29, 30]。对于 HCI 和 BTI，退化 $\Delta$ 通常用归一化函数表示，如图 9 中的方程 (1a) 和 (1b) 所示。

然而，在这两种机制中产生的缺陷是相同的（界面态$N_{it}$），只是它们各自的位置不同。正如之前报道的 [29, 30]（参见图 10），BTI 和 HCI 之间沿着相同缺陷产生位点的竞争会导致自限反应。图 9 中的方程 (2a) 和 (2b) 突出显示了一组耦合的常微分方程中 HCI 和 BTI 降解机制的相互作用。通过耦合因子 $\alpha$ 来描述，HCI 退化 $\Delta \text{hci}$ 受 BTI 退化的影响。而对应的相互作用则可以用 $\Delta \text{bti}$ 来描述，耦合因子为 $\beta$。最后，为了获得总退化，将描述可恢复 BTI 部分的附加项添加到两个耦合方程 [图 9 中的方程 (3)]。耦合因子来自于由 BTI（优先分布在沟道中）和 HCI（位于漏附近）引起的 $N_{it}$ 位置的重叠。这些因素是应力的函数，如图 9 中的等式 (4) 所示。

最近的实验结果清楚地说明了对耦合因子测量的需求。图 11（左）显示了在 NBTI 应力之后的 PMOS $Id_{sat}$ 漂移，然后是 HCI 应力和 NBTI 应力。取 $\alpha=0.9$ 和 $\beta0.1$ 时的相互作用与测量结果非常吻合。值得注意的是，HCI 应力不受先前 NBTI 应力的影响($\alpha=0$)，导致将退化高估了2倍。在 HCI 应力后的 NBTI 期间，没有交互模型的误差较小。事实上，在 NBTI 期间，$N_{it}$ 的积累会受到 HCI 压力期间产生的预先存在的 $N_{it}$ 的轻微影响。一种解释可能是两个 $N_{it}$ 横向轮廓纵横比的差异。对于具有相同顺序的 NMOS，有相同的结论，如图 11（右）所示。

需要一个考虑 HCI 和 BTI 之间相互作用的可靠性紧凑模型，以便在电路级进行准确和预测的可靠性仿真。一旦计算了所有竞争模式及其各自的耦合，就必须始终如一地使用器件级退化来进行电路级的老化评估。

### 3.3 电路级模型到硬件的相关性

讨论到这里，我们的设备级模型已使用准静态实验结果在单个器件上进行了验证。因此，在更接近实际产品设备使用的环境中检查这些可靠性模型的硅验证非常重要

#### 3.3.1 数字标准单元使用

为了验证数字电路中的可靠性漂移，已在包含基于标准单元的关键路径的测试芯片载具上进行了高温 (HTOL) 和低温工作寿命测试 (LTOL)，此处用作测试案例。
